Repository: yunhyuk-mun/sofc-stack-test-analytics

# SOFC 스택 시운전 데이터 분석

SOFC 스택 시운전 평가 데이터로 합·부 판정, 열화 트렌드, 호기별 편차, 분극곡선 손실 구간 분해를 다루는 분석 프로젝트입니다.
시뮬레이션 데이터와 공개 실측 데이터를 함께 사용했고, 코드는 Claude와 함께 작성했습니다.

> **데이터 구분:** 스택 60개 평가 데이터와 2000 h 열화 데이터는 시뮬레이션이고, 분극 곡선 분석은 공개 실측 데이터(Zenodo 5763484)입니다.
> 모델 파라미터와 합·부 기준(SPEC)은 직접 정한 가정값이며 특정 기업의 실제 제품·시험 데이터·양산 기준이 아닙니다.

## 구성
| 파일 | 내용 |
|---|---|
| `src/sofc_model.py` | Nernst + 활성화 + 옴 + 농도 손실의 0차원 셀 전압 모델 |
| `src/simulate.py` | 스택 60개 × 30셀 × 500h 평가 데이터 생성, 결함 3종 주입(가스 누설, 접촉 열화, 전체 저성능), 호기 R3 온도 편차 |
| `src/analyze.py` | 스택 특징 추출, 합·부 판정 5개 기준, 규칙 기반 원인 분류 |
| `src/run_all.py` | 전체 실행, 그림·표 생성, 주입 결함 대비 검증 |
| `src/seed_sweep.py` | 시드 20개로 분류 정확도 분포 확인 |
| `matlab/plot_results.m` | MATLAB(R2024b)로 분극 곡선, 호기 박스플롯, 트렌드, 셀 히트맵, 판정 경계 그래프 5장 생성 (`out/m_*.png`) |
| `matlab/plot_real.m` | MATLAB로 실측 분극 곡선, 손실 구간 분해, 열화 탐지 결과, 판정 기준표 그림 생성 |

## 실행
```powershell
python -I src/run_all.py
python -I src/seed_sweep.py
python -I src/analyze_real.py
python -I src/degradation.py
python -I src/decision_table.py
```
필요 패키지: numpy, pandas, matplotlib, openpyxl. 결과는 `out/`에 저장됩니다.

## 결과 그림
공개 실측 분극 곡선 (Python / MATLAB)
장기 운전 열화 탐지 (시뮬레이션)
양산 평가 시뮬레이션 (스택 60개)

## 합·부 판정 기준표
기준값은 Zenodo 5763484 실측 단전지 곡선(H2 50 %/N2 50 %, 3.5 cm² 셀)에서 계산했고, 허용 폭은 가정값입니다.

| 구분 | 항목 | 기준값 (700 / 750 / 800 °C) | 합격 | 재측정·주의 | 이상 의심 |
|---|---|---|---|---|---|
| 분극곡선 | OCV (j=0) | 1.104 / 1.101 / 1.077 V | 기준 -20 mV 이내 | 기준 -20 ~ -40 mV: 재측정 | -40 mV 미만: 가스 누설·시일 불량 의심 |
| 분극곡선 | 0.3 A/cm² 전압 | 0.888 / 0.903 / 0.919 V | 기준 ±3 % | ±3 ~ 6 %: 재측정 | -6 % 미만: 이상 의심 (아래 R_lin, 형상 확인) |
| 분극곡선 | 선형 구간 면적저항 R_lin | 0.41 / 0.31 / 0.26 Ω·cm² | 기준 x1.15 이하 | x1.15 ~ 1.30: 재측정 | x1.30 초과: 접촉 저항·전극 열화 의심 |
| 분극곡선 | 고전류 끝점 직선 이탈 | 0 ~ -1 mV (실측) | -5 mV 이내 | -5 ~ -10 mV: 유량 확인 | -10 mV 미만: 농도 손실, 연료·공기 부족 의심 |
| 열화 | 기준 열화율 (초기 500 h) | 0.50 %/kh (시뮬레이션) | 1.5 %/kh 이하 | 1.5 ~ 3 %/kh: 관찰 연장 | 3 %/kh 초과: 열화 이상 |
| 열화 | 급강하 (48 h 내 전압 하락) | -12 mV (시뮬레이션 주입) | -6 mV 이내 | -6 ~ -12 mV: 로그·설비 점검 | -12 mV 초과: 운전 중단 후 원인 분석 |
| 열화 | 롤링 열화율 가속 | 3.5 %/kh (시뮬레이션 주입) | 기준의 3배 미만 | 기준 3배 이상, 1.5 %/kh 미만 | 기준 3배 이상 & 1.5 %/kh 이상: 가속 열화 |

열화 행의 기준값은 실측이 아니라 시뮬레이션입니다. 실제 양산 스택에는 자체 기준 곡선으로 다시 계산해야 합니다.

## 한 줄 요약
가상의 SOFC 스택 60개 평가 로그로 합·부 판정, 열화 트렌드, 호기별 편차, 결함 원인 분류까지 한 번에 돌리는 분석 파이프라인을 만들고, 주입한 결함 12건과 대조해 검증했습니다.

## 결과 (시드 42, 시뮬레이션)
| 항목 | 값 |
|---|---|
| 합·부 판정 | PASS 48, FAIL 12 |
| 주입 결함 12건 | 12건 모두 원인 분류 일치 |
| 정상 스택 오경보 | 48개 중 0건 |
| 누설 셀 번호 | 7건 중 7건 일치 |
| 호기 R3 평균 전압 | R1·R2보다 약 9 mV 낮음 (가정한 온도 편차가 드러남) |
| 시드 20개 분류 정확도 | 평균 0.970, 최소 0.867 |

호기 효과는 스택 결함이 아니라 설비 문제일 수 있으므로, 같은 호기 스택이 함께 낮으면 설비부터 점검한다는 판단 근거로 쓰도록 설계했습니다.

## 공개 실측 데이터 분석
출처: Del Zotto 외, Zenodo 5763484 (https://zenodo.org/records/5763484, CC BY 4.0). 단전지 분극 곡선을 700, 750, 800 °C에서 측정한 자료이며,
원본 xlsx는 `data/zenodo_5763484/`에 두었습니다. 같은 연구진의 논문은 Energies 14(2038)입니다.

| 단계 | 파일 | 내용 |
|---|---|---|
| 1. 분극곡선과 손실 구간 | `src/analyze_real.py` | 온도별 곡선 비교, 선형 구간 직선 피팅, 총 손실에서 옴 성분을 뺀 활성화 구간 분리, 고전류 끝점 이탈로 농도 손실 판정 |
| 2. 열화 분석 | `src/degradation.py` | 초기 500 h 기준 열화율, 급강하와 열화 가속 구간 탐지 |
| 3. 판정 기준표 | `src/decision_table.py` | 합격, 재측정, 이상 의심 3단계 1장 표 (`out/decision_table.png`, `.md`, `.csv`) |

결과 요약
- 실측 곡선의 선형 구간 직선 피팅 오차는 0.8~0.9 mV로 작고, 선형 구간 면적저항은 700 / 750 / 800 °C에서 0.41 / 0.31 / 0.26 Ω·cm²입니다.
  온도 상승으로 저항이 줄어드는 정도로 겉보기 활성화 에너지를 구하면 약 39 kJ/mol이며, 점이 3개뿐이라 참고치입니다.
- 측정 범위(최대 0.63~0.83 A/cm²)에서는 농도 손실로 볼 만한 곡률이 보이지 않았습니다. 활성화 성분은 약 0.3 A/cm²부터 포화합니다.
- 옴 저항과 선형 구간 분극저항은 분극 곡선만으로 분리할 수 없어 합산 값(R_lin)으로 표시했습니다. 분리하려면 EIS가 필요합니다.
- 열화 분석: 이 공개 자료에는 장시간 전압 원자료가 없어(분극 곡선만 포함) 시뮬레이션 2000 h 데이터로 검증했습니다.
  주입한 기준 열화율 0.5 %/kh를 0.50 %/kh로, 1100 h의 12 mV 급강하를 11.7 mV로, 1500 h의 가속 열화를 1485 h에 찾았습니다.
  이벤트를 알고 만든 데이터라 탐지 정확도는 낙관적입니다.
- 판정 기준표의 기준값은 이 단전지의 실측 곡선에서, 허용 폭은 가정값에서 나왔습니다. 양산 스택 기준이 아닙니다.

## 한계
- 분류 규칙을 시뮬레이터를 알고 만들었기 때문에 정확도는 낙관적입니다. 실측 데이터 성능을 뜻하지 않습니다.
- 합·부 기준(SPEC)은 가정값이며 실제 양산 기준이 아닙니다.
- 모델은 0차원이라 열·유동 분포, 스택 압축, 시일 거동을 다루지 않습니다.
- 다음 단계: 실측 전압·전류·온도 로그에 같은 파이프라인을 적용하고, 임계값을 데이터로 보정합니다.

File: out/decision_table.md
# 시운전 합·부 판정 기준표 (가정값)

기준값은 Zenodo 5763484 실측 단전지 곡선(H2 50 %/N2 50 %, 3.5 cm² 셀)에서 계산했고, 허용 폭은 가정값입니다.

| 구분 | 항목 | 기준값 (700 / 750 / 800 °C) | 합격 | 재측정·주의 | 이상 의심 |
|---|---|---|---|---|---|
| 분극곡선 | OCV (j=0) | 1.104 / 1.101 / 1.077 V | 기준 -20 mV 이내 | 기준 -20 ~ -40 mV: 재측정 | -40 mV 미만: 가스 누설·시일 불량 의심 |
| 분극곡선 | 0.3 A/cm² 전압 | 0.888 / 0.903 / 0.919 V | 기준 ±3 % | ±3 ~ 6 %: 재측정 | -6 % 미만: 이상 의심 (아래 R_lin, 형상 확인) |
| 분극곡선 | 선형 구간 면적저항 R_lin | 0.41 / 0.31 / 0.26 Ω·cm² | 기준 x1.15 이하 | x1.15 ~ 1.30: 재측정 | x1.30 초과: 접촉 저항·전극 열화 의심 |
| 분극곡선 | 고전류 끝점 직선 이탈 | 0 ~ -1 mV (실측) | -5 mV 이내 | -5 ~ -10 mV: 유량 확인 | -10 mV 미만: 농도 손실, 연료·공기 부족 의심 |
| 열화 | 기준 열화율 (초기 500 h) | 0.50 %/kh (시뮬레이션) | 1.5 %/kh 이하 | 1.5 ~ 3 %/kh: 관찰 연장 | 3 %/kh 초과: 열화 이상 |
| 열화 | 급강하 (48 h 내 전압 하락) | -12 mV (시뮬레이션 주입) | -6 mV 이내 | -6 ~ -12 mV: 로그·설비 점검 | -12 mV 초과: 운전 중단 후 원인 분석 |
| 열화 | 롤링 열화율 가속 | 3.5 %/kh (시뮬레이션 주입) | 기준의 3배 미만 | 기준 3배 이상, 1.5 %/kh 미만 | 기준 3배 이상 & 1.5 %/kh 이상: 가속 열화 |

열화 행의 기준값은 실측이 아니라 시뮬레이션입니다. 실제 양산 스택에는 자체 기준 곡선으로 다시 계산해야 합니다.
